Repository: DangerousKitty666/StruKit

StruKit Revision 7.27 A — Android

See REVISION_7.27_A_NOTES.md for changes, sources, validation and limitations.

Build with Android SDK 35, Java 17+, Gradle 8.9. Existing personal-install signing configuration is retained.

File: app/src/main/assets/standards/grades-steel.html
Steel grades
EN 10025-2 hot-rolled strip, 3–16 mm thick. Values below follow Tata’s transverse tensile tests; they are not universal values for every section or thickness.
Grade	Yield min MPa	Tensile MPa	Elongation min %	
S235	235	360–510	24	
S275	275	410–560	21	
S355	355	470–630	20	

Impact suffixes
Suffix	Energy min J	Test °C	
JR	27	20	
J0	27	0	
J2	27	-20	
K2 (S355)	40	-20	

Examples: S235JR, S275J2, S355J2. Impact requirements depend on thickness and ordered testing. Elongation gauge length: 5.65√S₀. Above 16 mm, yield requirements reduce. Grade names do not specify section geometry.
Typical uses: S235 general fabrication; S275 building frames; S355 higher-strength structural members. Selection also depends on toughness, welding and loading.
Tata Steel · product data and thickness limitsReference checked 6 November 2026. Confirm the applicable product specification and certificate.

File: app/src/main/assets/standards/materials-aluminium.html
Aluminium · 14 alloys
Aluminium · 14 alloys
Expand an alloy for a consistent physical-property card. Common uses are selection guidance; alloy and temper must both be specified. Melting interval is not a service-temperature rating.
EN AW-1050AProperty	Reference value	
Density ρ · kg/m³	2700	
Young’s modulus E · GPa	69	
Shear modulus G · GPa	26	
Poisson ratio ν · calculated	0.327	
Conductivity λ · W/(m·K)	229	
Heat capacity cₚ · J/(kg·K)	899	
Expansion α · µm/(m·K)	23.5	
Resistivity · nΩ·m	29	
Melting interval · °C	645–658	

Use cases
Sheet flashings, reflectors, heat-transfer parts and formed non-structural covers.
Typical physical data near ambient temperature. Conductivity and resistivity ranges reflect condition. ν is derived from rounded E and G, not a certified test value. Strength, hardness and weld-zone properties require the exact temper, thickness and product standard.
Technical source ↗
EN AW-2011Property	Reference value	
Density ρ · kg/m³	2840	
Young’s modulus E · GPa	72	
Shear modulus G · GPa	27	
Poisson ratio ν · calculated	0.333	
Conductivity λ · W/(m·K)	152–172	
Heat capacity cₚ · J/(kg·K)	863	
Expansion α · µm/(m·K)	23	
Resistivity · nΩ·m	38–44	
Melting interval · °C	540–645	

Use cases
Turned fittings, bushes and high-volume machined components; not a general welding alloy.
Typical physical data near ambient temperature. Conductivity and resistivity ranges reflect condition. ν is derived from rounded E and G, not a certified test value. Strength, hardness and weld-zone properties require the exact temper, thickness and product standard.
Technical source ↗
EN AW-3103Property	Reference value	
Density ρ · kg/m³	2730	
Young’s modulus E · GPa	69	
Shear modulus G · GPa	26	
Poisson ratio ν · calculated	0.327	
Conductivity λ · W/(m·K)	160–190	
Heat capacity cₚ · J/(kg·K)	892	
Expansion α · µm/(m·K)	23.1	
Resistivity · nΩ·m	34–41	
Melting interval · °C	640–655	

Use cases
Roofing sheet, cladding and heat-exchanger sheet components.
Typical physical data near ambient temperature. Conductivity and resistivity ranges reflect condition. ν is derived from rounded E and G, not a certified test value. Strength, hardness and weld-zone properties require the exact temper, thickness and product standard.
Technical source ↗
EN AW-5005AProperty	Reference value	
Density ρ · kg/m³	2700	
Young’s modulus E · GPa	70	
Shear modulus G · GPa	26	
Poisson ratio ν · calculated	0.346	
Conductivity λ · W/(m·K)	201	
Heat capacity cₚ · J/(kg·K)	897	
Expansion α · µm/(m·K)	23.5	
Resistivity · nΩ·m	33	
Melting interval · °C	630–655	

Use cases
Architectural sheet, anodised panels and decorative enclosures.
Typical physical data near ambient temperature. Conductivity and resistivity ranges reflect condition. ν is derived from rounded E and G, not a certified test value. Strength, hardness and weld-zone properties require the exact temper, thickness and product standard.
Technical source ↗
EN AW-5052Property	Reference value	
Density ρ · kg/m³	2680	
Young’s modulus E · GPa	70	
Shear modulus G · GPa	26	
Poisson ratio ν · calculated	0.346	
Conductivity λ · W/(m·K)	138	
Heat capacity cₚ · J/(kg·K)	901	
Expansion α · µm/(m·K)	23.7	
Resistivity · nΩ·m	49.5	
Melting interval · °C	605–650	

Use cases
Formed sheet enclosures, tanks and marine sheet fabrications.
Typical physical data near ambient temperature. Conductivity and resistivity ranges reflect condition. ν is derived from rounded E and G, not a certified test value. Strength, hardness and weld-zone properties require the exact temper, thickness and product standard.
Technical source ↗
EN AW-5083Property	Reference value	
Density ρ · kg/m³	2660	
Young’s modulus E · GPa	71	
Shear modulus G · GPa	27	
Poisson ratio ν · calculated	0.315	
Conductivity λ · W/(m·K)	117	
Heat capacity cₚ · J/(kg·K)	899	
Expansion α · µm/(m·K)	23.8	
Resistivity · nΩ·m	60	
Melting interval · °C	580–640	

Use cases
Welded marine hulls, vehicle bodies and heavily loaded plate fabrications.
Typical physical data near ambient temperature. Conductivity and resistivity ranges reflect condition. ν is derived from rounded E and G, not a certified test value. Strength, hardness and weld-zone properties require the exact temper, thickness and product standard.
Technical source ↗
EN AW-5754Property	Reference value	
Density ρ · kg/m³	2680	
Young’s modulus E · GPa	70	
Shear modulus G · GPa	26	
Poisson ratio ν · calculated	0.346	
Conductivity λ · W/(m·K)	132	
Heat capacity cₚ · J/(kg·K)	897	
Expansion α · µm/(m·K)	23.7	
Resistivity · nΩ·m	53	
Melting interval · °C	595–645	

Use cases
Tread plate, welded tanks and automotive sheet parts.
Typical physical data near ambient temperature. Conductivity and resistivity ranges reflect condition. ν is derived from rounded E and G, not a certified test value. Strength, hardness and weld-zone properties require the exact temper, thickness and product standard.
Technical source ↗
EN AW-6005AProperty	Reference value	
Density ρ · kg/m³	2710	
Young’s modulus E · GPa	70	
Shear modulus G · GPa	26	
Poisson ratio ν · calculated	0.346	
Conductivity λ · W/(m·K)	193	
Heat capacity cₚ · J/(kg·K)	892	
Expansion α · µm/(m·K)	23.3	
Resistivity · nΩ·m	35	
Melting interval · °C	605–655	

Use cases
Extruded structural framing, transport profiles and access platforms.
Typical physical data near ambient temperature. Conductivity and resistivity ranges reflect condition. ν is derived from rounded E and G, not a certified test value. Strength, hardness and weld-zone properties require the exact temper, thickness and product standard.
Technical source ↗
EN AW-6060Property	Reference value	
Density ρ · kg/m³	2700	
Young’s modulus E · GPa	70	
Shear modulus G · GPa	26	
Poisson ratio ν · calculated	0.346	
Conductivity λ · W/(m·K)	187–209	
Heat capacity cₚ · J/(kg·K)	898	
Expansion α · µm/(m·K)	23.4	
Resistivity · nΩ·m	32–36	
Melting interval · °C	610–655	

Use cases
Window frames, light architectural extrusions and trim.
Typical physical data near ambient temperature. Conductivity and resistivity ranges reflect condition. ν is derived from rounded E and G, not a certified test value. Strength, hardness and weld-zone properties require the exact temper, thickness and product standard.
Technical source ↗
EN AW-6061Property	Reference value	
Density ρ · kg/m³	2700	
Young’s modulus E · GPa	70	
Shear modulus G · GPa	26	
Poisson ratio ν · calculated	0.346	
Conductivity λ · W/(m·K)	155–180	
Heat capacity cₚ · J/(kg·K)	895	
Expansion α · µm/(m·K)	23.3	
Resistivity · nΩ·m	37–43	
Melting interval · °C	580–650	

Use cases
Machine frames, machined brackets and general-purpose extrusions.
Typical physical data near ambient temperature. Conductivity and resistivity ranges reflect condition. ν is derived from rounded E and G, not a certified test value. Strength, hardness and weld-zone properties require the exact temper, thickness and product standard.
Technical source ↗
EN AW-6063Property	Reference value	
Density ρ · kg/m³	2700	
Young’s modulus E · GPa	70	
Shear modulus G · GPa	26	
Poisson ratio ν · calculated	0.346	
Conductivity λ · W/(m·K)	193–218	
Heat capacity cₚ · J/(kg·K)	898	
Expansion α · µm/(m·K)	23.5	
Resistivity · nΩ·m	30–35	
Melting interval · °C	615–655	

Use cases
Architectural framing, handrails and thin complex extrusions.
Typical physical data near ambient temperature. Conductivity and resistivity ranges reflect condition. ν is derived from rounded E and G, not a certified test value. Strength, hardness and weld-zone properties require the exact temper, thickness and product standard.
Technical source ↗
EN AW-6082Property	Reference value	
Density ρ · kg/m³	2710	
Young’s modulus E · GPa	70	
Shear modulus G · GPa	26	
Poisson ratio ν · calculated	0.346	
Conductivity λ · W/(m·K)	167–216	
Heat capacity cₚ · J/(kg·K)	894	
Expansion α · µm/(m·K)	23.1	
Resistivity · nΩ·m	31–41	
Melting interval · °C	575–650	

Use cases
Structural extrusions, trusses, machined plates and transport frames.
Typical physical data near ambient temperature. Conductivity and resistivity ranges reflect condition. ν is derived from rounded E and G, not a certified test value. Strength, hardness and weld-zone properties require the exact temper, thickness and product standard.
Technical source ↗
EN AW-7020Property	Reference value	
Density ρ · kg/m³	2780	
Young’s modulus E · GPa	70	
Shear modulus G · GPa	26	
Poisson ratio ν · calculated	0.346	
Conductivity λ · W/(m·K)	139–140	
Heat capacity cₚ · J/(kg·K)	873	
Expansion α · µm/(m·K)	23.3	
Resistivity · nΩ·m	49	
Melting interval · °C	605–645	

Use cases
Welded transport structures and lightweight load-bearing frames.
Typical physical data near ambient temperature. Conductivity and resistivity ranges reflect condition. ν is derived from rounded E and G, not a certified test value. Strength, hardness and weld-zone properties require the exact temper, thickness and product standard.
Technical source ↗
EN AW-7075Property	Reference value	
Density ρ · kg/m³	2810	
Young’s modulus E · GPa	72	
Shear modulus G · GPa	27	
Poisson ratio ν · calculated	0.333	
Conductivity λ · W/(m·K)	134–175	
Heat capacity cₚ · J/(kg·K)	862	
Expansion α · µm/(m·K)	23.5	
Resistivity · nΩ·m	38–52	
Melting interval · °C	475–635	

Use cases
Highly loaded machined fittings and tooling; conventional fusion welding is generally unsuitable.
Typical physical data near ambient temperature. Conductivity and resistivity ranges reflect condition. ν is derived from rounded E and G, not a certified test value. Strength, hardness and weld-zone properties require the exact temper, thickness and product standard.
Technical source ↗

File: app/src/main/assets/standards/materials-steel.html
Steel · structural & stainless
Steel · structural & stainless
Property cards include elastic, thermal and mass data. Modelled and calculated entries are labelled explicitly; physical constants are not strength design allowables.
S235 · structural carbon steelProperty	Reference value	
Density ρ · kg/m³	7850	
Young’s modulus E · GPa	210	
Shear modulus G · GPa	80.8 calculated	
Poisson ratio ν	0.3	
Expansion α · µm/(m·K)	12	
Thermal conductivity · W/(m·K)	53.33 model at 20°C	
Heat capacity · J/(kg·K)	439.8 model at 20°C	
Thermal diffusivity · mm²/s	15.45 calculated	
Nominal grade yield · MPa	235	

Use cases
General fabricated frames, brackets and light structural steelwork.
Shared carbon-steel physical model, not measured values for each grade. Grade yield is not universal for every thickness: check product standard, thickness and delivery condition. Thermal entries use the EN 1993-1-2 carbon-steel model at 20°C; see thermal basis below.
Technical source ↗
S275 · structural carbon steelProperty	Reference value	
Density ρ · kg/m³	7850	
Young’s modulus E · GPa	210	
Shear modulus G · GPa	80.8 calculated	
Poisson ratio ν	0.3	
Expansion α · µm/(m·K)	12	
Thermal conductivity · W/(m·K)	53.33 model at 20°C	
Heat capacity · J/(kg·K)	439.8 model at 20°C	
Thermal diffusivity · mm²/s	15.45 calculated	
Nominal grade yield · MPa	275	

Use cases
Building frames, beams, columns and general welded fabrications.
Shared carbon-steel physical model, not measured values for each grade. Grade yield is not universal for every thickness: check product standard, thickness and delivery condition. Thermal entries use the EN 1993-1-2 carbon-steel model at 20°C; see thermal basis below.
Technical source ↗
S355 · structural carbon steelProperty	Reference value	
Density ρ · kg/m³	7850	
Young’s modulus E · GPa	210	
Shear modulus G · GPa	80.8 calculated	
Poisson ratio ν	0.3	
Expansion α · µm/(m·K)	12	
Thermal conductivity · W/(m·K)	53.33 model at 20°C	
Heat capacity · J/(kg·K)	439.8 model at 20°C	
Thermal diffusivity · mm²/s	15.45 calculated	
Nominal grade yield · MPa	355	

Use cases
Building frames, bridges, crane supports and heavier structural members.
Shared carbon-steel physical model, not measured values for each grade. Grade yield is not universal for every thickness: check product standard, thickness and delivery condition. Thermal entries use the EN 1993-1-2 carbon-steel model at 20°C; see thermal basis below.
Technical source ↗
S460 · structural carbon steelProperty	Reference value	
Density ρ · kg/m³	7850	
Young’s modulus E · GPa	210	
Shear modulus G · GPa	80.8 calculated	
Poisson ratio ν	0.3	
Expansion α · µm/(m·K)	12	
Thermal conductivity · W/(m·K)	53.33 model at 20°C	
Heat capacity · J/(kg·K)	439.8 model at 20°C	
Thermal diffusivity · mm²/s	15.45 calculated	
Nominal grade yield · MPa	460	

Use cases
Weight-sensitive high-strength structures and heavily loaded members.
Shared carbon-steel physical model, not measured values for each grade. Grade yield is not universal for every thickness: check product standard, thickness and delivery condition. Thermal entries use the EN 1993-1-2 carbon-steel model at 20°C; see thermal basis below.
Technical source ↗
Carbon-steel thermal basisEN 1993-1-2 carbon-steel expressions, evaluated at θ = 20°C: λ = 54 − 0.0333θ; cₚ = 425 + 0.773θ − 0.00169θ² + 0.00000222θ³. These are engineering models rather than grade-specific certificates. Diffusivity = λ/(ρcₚ). Do not extrapolate these polynomial branches beyond their stated temperature ranges.
Eurocode 3 reference ↗
304 / 1.4301Property	Reference value	
Density ρ · kg/m³	7900	
Young’s modulus E · GPa	200	
Poisson ratio · modelling assumption	0.3	
Shear modulus · GPa, derived	76.9	
Conductivity λ · W/(m·K)	15	
Heat capacity cₚ · J/(kg·K)	500	
Expansion α · µm/(m·K)	16	
Resistivity · µΩ·m	0.73	
Diffusivity · mm²/s, derived	3.80	

Use cases
General stainless fabrications, kitchen equipment and interior architectural components.
Physical values at 20°C, expansion averaged over 20–100°C. G is calculated using assumed ν = 0.30, not a tabulated BSSA value. Strength depends on product form and condition; stainless uses proof strength rather than a sharp yield point.
Technical source ↗
316 / 1.4401Property	Reference value	
Density ρ · kg/m³	8000	
Young’s modulus E · GPa	200	
Poisson ratio · modelling assumption	0.3	
Shear modulus · GPa, derived	76.9	
Conductivity λ · W/(m·K)	15	
Heat capacity cₚ · J/(kg·K)	500	
Expansion α · µm/(m·K)	16	
Resistivity · µΩ·m	0.75	
Diffusivity · mm²/s, derived	3.75	

Use cases
Process equipment and external hardware where greater chloride resistance than 304 is needed.
Physical values at 20°C, expansion averaged over 20–100°C. G is calculated using assumed ν = 0.30, not a tabulated BSSA value. Strength depends on product form and condition; stainless uses proof strength rather than a sharp yield point.
Technical source ↗
2205 / 1.4462Property	Reference value	
Density ρ · kg/m³	7800	
Young’s modulus E · GPa	200	
Poisson ratio · modelling assumption	0.3	
Shear modulus · GPa, derived	76.9	
Conductivity λ · W/(m·K)	15	
Heat capacity cₚ · J/(kg·K)	500	
Expansion α · µm/(m·K)	13	
Resistivity · µΩ·m	0.8	
Diffusivity · mm²/s, derived	3.85	

Use cases
Duplex process equipment, marine structures and high-strength corrosion-resistant fabrications.
Physical values at 20°C, expansion averaged over 20–100°C. G is calculated using assumed ν = 0.30, not a tabulated BSSA value. Strength depends on product form and condition; stainless uses proof strength rather than a sharp yield point.
Technical source ↗
430 / 1.4016Property	Reference value	
Density ρ · kg/m³	7700	
Young’s modulus E · GPa	220	
Poisson ratio · modelling assumption	0.3	
Shear modulus · GPa, derived	84.6	
Conductivity λ · W/(m·K)	25	
Heat capacity cₚ · J/(kg·K)	460	
Expansion α · µm/(m·K)	10	
Resistivity · µΩ·m	0.7	
Diffusivity · mm²/s, derived	7.06	

Use cases
Appliance panels, interior trim and ferritic stainless sheet components.
Physical values at 20°C, expansion averaged over 20–100°C. G is calculated using assumed ν = 0.30, not a tabulated BSSA value. Strength depends on product form and condition; stainless uses proof strength rather than a sharp yield point.
Technical source ↗
